Repository: Bharat-Singh-Rawat/CV

# Ion Source Theme - Ph.D. Portfolio 
This project features a CRT-style interface, audio-reactive visualizations, parallax effects, and an integrated music jukebox system.

## Overview

This is a personal portfolio website designed with a unique **plasma/ion source visual theme**.

### 🎨 Design & Aesthetics
- **Ion Source Theme**: Plasma cyan, vacuum black, and phosphor green color scheme inspired by particle physics
- **CRT Monitor Effect**: Video overlay introduction with retro computer aesthetics
- **Responsive Design**: Mobile-friendly with touch support and smooth scrolling
- **Parallax Scrolling**: Dynamic depth effects using parallax transformations

### 🎵 Audio System (Jukebox)
- **22-track Playlist**: Curated international music collection including:
  - Indian classical (Bhairav, Kalawati, Malkauns, Yaman)
  - Spanish and Latin music
  - Russian pop tracks
  - Jazz and contemporary hits
- **Shuffle Mode**: Randomized playback
- **Random Start**: Begins with a random track on load
- **Responsive Audio Controls**: Integration with the visual interface

### 📊 Audio Visualization
- **Real-time Frequency Analysis**: Web Audio API-powered frequency visualizer
- **Dynamic Canvas Rendering**: Audio-reactive 30px canvas display
- **FFT Analysis**: 64-point FFT for compact, responsive visualization
- **Integrated UI**: Seamlessly embedded in the jukebox interface

### 🎬 Interactive Elements
- **Video Introduction**: Full-screen intro video with fade-out transition
- **Smooth Animations**: CSS transitions and cubic-bezier timing functions
- **Touch-optimized**: `touch-action: pan-y` for better mobile experience

## File Structure

```
Ion Source theme/
├── index.html          # Main HTML structure and styling
├── jukebox.js          # Audio player and playlist management
├── visualizer.js       # Web Audio API frequency visualizer
├── parallax.js         # Parallax scrolling effects
└── README.md          # This file
```

## Technologies Used

- **HTML5**: Semantic markup, media integration
- **CSS3**: Custom properties, animations, responsive design
- **JavaScript**: Vanilla JS (ES6+)
  - Web Audio API for audio analysis
  - Canvas API for visualization
  - DOM manipulation and event handling

## Color Palette

The theme uses a custom color scheme defined in CSS variables:

| Variable | Color | Purpose |
|----------|-------|---------|
| `--plasma-cyan` | `#00ffff` | Primary accent, current beam |
| `--vacuum-black` | `#020205` | Background |
| `--magnet-north` | `#ff3e3e` | Accent (North pole) |
| `--magnet-south` | `#3e66ff` | Accent (South pole) |
| `--phosphor-green` | `#00ff41` | Secondary accent |
| `--warning-orange` | `#ffae00` | Warning/alert color |
| `--extraction-purple` | `#bc13fe` | Tertiary accent |
| `--electron-gold` | `#fff176` | Highlight |

## Font

- **Primary Font**: Fira Code (monospace) - gives a technical, code-like aesthetic

## Browser Compatibility

- Chrome/Chromium (recommended)
- Firefox
- Safari
- Edge

**Note**: Web Audio API support required for visualizer functionality.

## Media Assets

The project expects the following media files (not included in this repository):
- `track1.mp3` through `track22.mp3` - Audio files for the playlist
- Intro video file (referenced in HTML as CRT overlay)

## Future Enhancements

- [ ] Add more interactive canvas visualizers
- [ ] Implement playlist management UI
- [ ] Add keyboard shortcuts
- [ ] Create theme customization options
- [ ] Add social media links and CV download
- [ ] Implement project showcase section

File: yields/data/sputter.json
{"targets":{"Be":{"Z":4,"Us":3.32,"Q":1.66,"W":2.32,"s":2.5,"M":9.012},"B":{"Z":5,"Us":5.77,"Q":2.62,"W":4.39,"s":2.5,"M":10.81},"C":{"Z":6,"Us":7.37,"Q":1.7,"W":1.84,"s":2.5,"M":12.011},"Al":{"Z":13,"Us":3.39,"Q":1.0,"W":2.17,"s":2.5,"M":26.982},"Si":{"Z":14,"Us":4.63,"Q":0.66,"W":2.32,"s":2.5,"M":28.085},"Ti":{"Z":22,"Us":4.85,"Q":0.54,"W":2.57,"s":2.5,"M":47.867},"V":{"Z":23,"Us":5.31,"Q":0.72,"W":2.39,"s":2.5,"M":50.942},"Cr":{"Z":24,"Us":4.1,"Q":0.93,"W":1.44,"s":2.5,"M":51.996},"Mn":{"Z":25,"Us":2.92,"Q":0.95,"W":0.88,"s":2.5,"M":54.938},"Fe":{"Z":26,"Us":4.28,"Q":0.75,"W":1.2,"s":2.5,"M":55.845},"Co":{"Z":27,"Us":4.39,"Q":1.02,"W":1.54,"s":2.5,"M":58.933},"Ni":{"Z":28,"Us":4.44,"Q":0.94,"W":1.33,"s":2.5,"M":58.693},"Cu":{"Z":29,"Us":3.49,"Q":1.0,"W":0.73,"s":2.5,"M":63.546},"Ge":{"Z":32,"Us":3.85,"Q":0.59,"W":2.08,"s":2.5,"M":72.63},"Zr":{"Z":40,"Us":6.25,"Q":0.54,"W":2.5,"s":2.8,"M":91.224},"Nb":{"Z":41,"Us":7.57,"Q":0.93,"W":2.65,"s":2.8,"M":92.906},"Mo":{"Z":42,"Us":6.82,"Q":0.85,"W":3.07,"s":2.8,"M":95.95},"Ru":{"Z":44,"Us":6.74,"Q":1.31,"W":2.36,"s":2.5,"M":101.07},"Rh":{"Z":45,"Us":5.75,"Q":1.14,"W":2.59,"s":2.5,"M":102.906},"Pd":{"Z":46,"Us":3.89,"Q":0.85,"W":1.36,"s":2.5,"M":106.42},"Ag":{"Z":47,"Us":2.95,"Q":1.08,"W":1.03,"s":2.8,"M":107.868},"Sn":{"Z":50,"Us":3.14,"Q":0.47,"W":0.88,"s":2.5,"M":118.71},"Tb":{"Z":65,"Us":4.05,"Q":0.9,"W":1.42,"s":2.5,"M":158.925},"Tm":{"Z":69,"Us":2.42,"Q":0.65,"W":0.85,"s":2.5,"M":168.934},"Hf":{"Z":72,"Us":6.44,"Q":0.65,"W":2.25,"s":2.5,"M":178.49},"Ta":{"Z":73,"Us":8.1,"Q":0.56,"W":2.84,"s":2.8,"M":180.948},"W":{"Z":74,"Us":8.9,"Q":0.72,"W":2.14,"s":2.8,"M":183.84},"Re":{"Z":75,"Us":8.03,"Q":1.03,"W":2.81,"s":2.5,"M":186.207},"Os":{"Z":76,"Us":8.17,"Q":1.11,"W":2.86,"s":2.5,"M":190.23},"Ir":{"Z":77,"Us":6.94,"Q":0.96,"W":2.43,"s":2.5,"M":192.217},"Pt":{"Z":78,"Us":5.84,"Q":1.03,"W":3.21,"s":2.5,"M":195.084},"Au":{"Z":79,"Us":3.81,"Q":1.08,"W":1.64,"s":2.8,"M":196.967},"Th":{"Z":90,"Us":6.2,"Q":0.63,"W":2.79,"s":2.5,"M":232.038},"U":{"Z":92,"Us":5.55,"Q":0.66,"W":2.78,"s":2.5,"M":238.029}},"ions":{"H":{"Z":1,"M":1.008},"D":{"Z":1,"M":2.014},"T":{"Z":1,"M":3.016},"3He":{"Z":2,"M":3.016},"He":{"Z":2,"M":4.003},"Li":{"Z":3,"M":6.94},"Be":{"Z":4,"M":9.012},"B":{"Z":5,"M":10.81},"C":{"Z":6,"M":12.011},"N":{"Z":7,"M":14.007},"O":{"Z":8,"M":15.999},"Ne":{"Z":10,"M":20.18},"Al":{"Z":13,"M":26.982},"Ar":{"Z":18,"M":39.948},"Kr":{"Z":36,"M":83.798},"Xe":{"Z":54,"M":131.293},"Hg":{"Z":80,"M":200.59}},"points":[{"ion":"Ar","target":"C","fig":21,"page":24,"short":"compiled data, Yamamura & Tawara (1995) Fig. 21","E":[156.0,156.0,400.0,499.1,600.1,1000.0,1520.0,3007.0,8880.0,9857.0,10000.0,19800.0,28500.0,40000.0],"y":[0.059,0.081,0.1,0.3728,0.3558,0.6,1.24,0.9621,1.682,1.338,0.88,2.41,2.75,3.34],"status":["confirmed","confirmed","confirmed","confirmed","confirmed","confirmed","confirmed","confirmed","confirmed","confirmed","confirmed","confirmed","confirmed","confirmed"],"n":14,"cite":"Measured yields compiled in Y. Yamamura and H. Tawara, NIFS-DATA-23 (1995), Fig. 21 (Ar+ on C); original references are listed in that figure. Digitised from the scanned report (glyph centres, read independently twice; reading uncertainty about +-10 % in E and Y)."},{"ion":"Xe","target":"C","fig":24,"page":25,"short":"compiled data, Yamamura & Tawara (1995) Fig. 24","E":[190.0,284.0,356.0,584.0,2950.0,2950.0,10200.0,34400.0,40400.0],"y":[0.04,0.079,0.128,0.205,0.565,0.7,1.2,4.5,4.78],"status":["confirmed","confirmed","confirmed","confirmed","confirmed","confirmed","confirmed","confirmed","confirmed"],"n":9,"cite":"Measured yields compiled in Y. Yamamura and H. Tawara, NIFS-DATA-23 (1995), Fig. 24 (Xe+ on C); original references are listed in that figure. Digitised from the scanned report (glyph centres, read independently twice; reading uncertainty about +-10 % in E and Y)."},{"ion":"Ar","target":"Al","fig":31,"page":27,"short":"compiled data, Yamamura & Tawara (1995) Fig. 31","E":[98.0,200.0,307.0,401.0,509.0,618.0,727.0,810.0,1040.0,4500.0,10200.0,30300.0,30340.0,40000.0,40000.0,50000.0,60000.0,73000.0,82500.0,100000.0],"y":[0.11,0.333,0.548,0.873,1.07,1.21,1.43,1.74,1.88,1.82,1.23,2.401,2.041,0.92,2.48,2.38,2.03,2.54,2.56,2.27],"status":["confirmed","confirmed","confirmed","confirmed","confirmed","confirmed","confirmed","confirmed","confirmed","confirmed","confirmed","confirmed","confirmed","confirmed","confirmed","confirmed","confirmed","confirmed","confirmed","confirmed"],"n":20,"cite":"Measured yields compiled in Y. Yamamura and H. Tawara, NIFS-DATA-23 (1995), Fig. 31 (Ar+ on Al); original references are listed in that figure. Digitised from the scanned report (glyph centres, read independently twice; reading uncertainty about +-10 % in E and Y)."},{"ion":"Ar","target":"Ti","fig":50,"page":31,"short":"compiled data, Yamamura & Tawara (1995) Fig. 50","E":[36.3,40.6,46.1,51.4,61.6,71.7,83.3,92.0,105.0,128.0,150.0,204.0,255.0,313.0,400.0,578.0,1050.0,3030.0,4060.0,5030.0,11300.0],"y":[0.00243,0.00493,0.00838,0.013,0.0225,0.0366,0.0514,0.0658,0.0789,0.12,0.148,0.224,0.261,0.338,0.41,0.553,1.1,1.21,1.4,1.61,1.45],"status":["confirmed","confirmed","confirmed","confirmed","confirmed","confirmed","confirmed","confirmed","confirmed","confirmed","confirmed","confirmed","confirmed","confirmed","confirmed","confirmed","confirmed","confirmed","confirmed","confirmed","confirmed"],"n":21,"cite":"Measured yields compiled in Y. Yamamura and H. Tawara, NIFS-DATA-23 (1995), Fig. 50 (Ar+ on Ti); original references are listed in that figure. Digitised from the scanned report (glyph centres, read independently twice; reading uncertainty about +-10 % in E and Y)."},{"ion":"H","target":"Mo","fig":164,"page":60,"short":"compiled data, Yamamura & Tawara (1995) Fig. 164","E":[148.0,201.0,305.0,308.0,308.0,308.0,505.0,598.0,608.0,608.0,677.0,1010.0,1010.0,1010.0,1010.0,2030.0,2030.0,3000.0,3050.0,3050.0,3050.0,4030.0,4030.0,4330.0,6000.0,6000.0,7100.0,7900.0,24200.0,49800.0],"y":[0.000174,2.28e-05,0.00076,8.4e-05,0.000104,0.000144,0.000414,0.00109,0.00168,0.0033,0.00076,0.00109,0.00168,0.00303,0.00509,0.00126,0.00208,0.0088,0.00221,0.0036,0.00428,0.00208,0.00262,0.0089,0.00176,0.0089,0.00347,0.00167,0.00107,0.00166],"status":["confirmed","confirmed","confirmed","confirmed","confirmed","confirmed","confirmed","confirmed","confirmed","confirmed","confirmed","confirmed","confirmed","confirmed","confirmed","confirmed","confirmed","confirmed","confirmed","confirmed","confirmed","confirmed","confirmed","confirmed","confirmed","confirmed","confirmed","confirmed","confirmed","confirmed"],"n":30,"cite":"Measured yields compiled in Y. Yamamura and H. Tawara, NIFS-DATA-23 (1995), Fig. 164 (H+ on Mo); original references are listed in that figure. Digitised from the scanned report (glyph centres, read independently twice; reading uncertainty about +-10 % in E and Y)."},{"ion":"D","target":"Mo","fig":165,"page":60,"short":"compiled data, Yamamura & Tawara (1995) Fig. 165","E":[153.0,296.0,501.0,1000.0,1010.0,1990.0,2000.0,2000.0,3060.0,3940.0,4000.0,5130.0,6140.0,8130.0,102000.0],"y":[0.00028,0.00177,0.00349,0.00281,0.0059,0.00353,0.0077,0.0092,0.00363,0.00485,0.00765,0.00434,0.00516,0.00499,0.00223],"status":["confirmed","confirmed","confirmed","confirmed","confirmed","confirmed","confirmed","confirmed","confirmed","single","confirmed","single","confirmed","confirmed","confirmed"],"n":15,"cite":"Measured yields compiled in Y. Yamamura and H. Tawara, NIFS-DATA-23 (1995), Fig. 165 (D+ on Mo); original references are listed in that figure. Digitised from the scanned report (glyph centres, read independently twice; reading uncertainty about +-10 % in E and Y)."},{"ion":"He","target":"Mo","fig":167,"page":61,"short":"compiled data, Yamamura & Tawara (1995) Fig. 167","E":[95.0,146.0,168.0,172.0,175.0,193.0,199.0,276.0,290.0,299.0,395.0,605.0,1000.0,1480.0,2000.0,2000.0,24400.0,47100.0,47100.0,86000.0],"y":[0.00101,0.0114,0.00388,0.0158,0.0137,0.0051,0.0217,0.0122,0.0156,0.0237,0.0186,0.0398,0.0474,0.0588,0.036,0.043,0.0625,0.0196,0.031,0.0173],"status":["confirmed","confirmed","confirmed","confirmed","confirmed","confirmed","confirmed","confirmed","confirmed","confirmed","confirmed","confirmed","confirmed","confirmed","confirmed","confirmed","confirmed","confirmed","single","confirmed"],"n":20,"cite":"Measured yields compiled in Y. Yamamura and H. Tawara, NIFS-DATA-23 (1995), Fig. 167 (He+ on Mo); original references are listed in that figure. Digitised from the scanned report (glyph centres, read independently twice; reading uncertainty about +-10 % in E and Y)."},{"ion":"Xe","target":"Mo","fig":175,"page":63,"short":"compiled data, Yamamura & Tawara (1995) Fig. 175","E":[99.8,195.0,195.0,297.9,405.0,1440.0,1880.0,2770.0,3980.0,6000.0,8070.0,9800.0,10000.0,11800.0,16100.0,20200.0,30000.0,30000.0,44500.0,64700.0],"y":[0.0617,0.19,0.27,0.5243,0.71,2.58,2.58,2.97,3.72,4.91,5.43,5.93,1.38,6.19,6.56,7.16,3.01,3.58,3.74,4.2],"status":["confirmed","confirmed","confirmed","confirmed","confirmed","confirmed","confirmed","confirmed","confirmed","confirmed","confirmed","confirmed","confirmed","confirmed","confirmed","confirmed","confirmed","confirmed","confirmed","confirmed"],"n":20,"cite":"Measured yields compiled in Y. Yamamura and H. Tawara, NIFS-DATA-23 (1995), Fig. 175 (Xe+ on Mo); original references are listed in that figure. Digitised from the scanned report (glyph centres, read independently twice; reading uncertainty about +-10 % in E and Y)."},{"ion":"Ar","target":"Ta","fig":250,"page":81,"short":"compiled data, Yamamura & Tawara (1995) Fig. 250","E":[45.0,51.3,61.0,62.4,72.1,80.5,103.0,133.0,154.0,156.0,210.0,252.0,302.0,399.0,501.0,581.0,1060.0,3150.0,12100.0,31000.0,45600.0],"y":[0.00143,0.00395,0.0103,0.0182,0.0366,0.0695,0.134,0.206,0.278,0.209,0.35,0.396,0.438,0.512,0.617,0.672,0.893,1.42,1.61,2.77,1.61],"status":["confirmed","confirmed","confirmed","confirmed","confirmed","confirmed","confirmed","confirmed","confirmed","confirmed","confirmed","confirmed","confirmed","confirmed","confirmed","confirmed","single","confirmed","confirmed","confirmed","confirmed"],"n":21,"cite":"Measured yields compiled in Y. Yamamura and H. Tawara, NIFS-DATA-23 (1995), Fig. 250 (Ar+ on Ta); original references are listed in that figure. Digitised from the scanned report (glyph centres, read independently twice; reading uncertainty about +-10 % in E and Y)."},{"ion":"H","target":"W","fig":255,"page":83,"short":"compiled data, Yamamura & Tawara (1995) Fig. 255","E":[696.0,720.0,1990.0,1990.0,3920.0,8180.0,11000.0],"y":[0.000167,8.6e-05,0.000674,0.00089,0.00193,0.00196,0.00385],"status":["confirmed","confirmed","confirmed","confirmed","confirmed","confirmed","confirmed"],"n":7,"cite":"Measured yields compiled in Y. Yamamura and H. Tawara, NIFS-DATA-23 (1995), Fig. 255 (H+ on W); original references are listed in that figure. Digitised from the scanned report (glyph centres, read independently twice; reading uncertainty about +-10 % in E and Y)."},{"ion":"D","target":"W","fig":256,"page":83,"short":"compiled data, Yamamura & Tawara (1995) Fig. 256","E":[253.0,368.0,509.0,1040.0,1550.0,2050.0,4160.0,7960.0,15600.0,29000.0,50700.0,50700.0,103000.0],"y":[0.000145,0.000298,0.000671,0.00202,0.00447,0.0044,0.00685,0.0061,0.00443,0.00419,0.00242,0.00419,0.00264],"status":["confirmed","confirmed","confirmed","confirmed","confirmed","confirmed","confirmed","confirmed","confirmed","confirmed","confirmed","confirmed","confirmed"],"n":13,"cite":"Measured yields compiled in Y. Yamamura and H. Tawara, NIFS-DATA-23 (1995), Fig. 256 (D+ on W); original references are listed in that figure. Digitised from the scanned report (glyph centres, read independently twice; reading uncertainty about +-10 % in E and Y)."},{"ion":"He","target":"W","fig":257,"page":83,"short":"compiled data, Yamamura & Tawara (1995) Fig. 257","E":[146.0,253.0,294.0,400.0,490.0,502.0,615.0,995.0,995.0,4010.0,4010.0,7970.0,20000.0],"y":[0.000455,0.00371,0.00379,0.00574,0.00849,0.0118,0.00762,0.00849,0.0232,0.0192,0.0325,0.0415,0.0351],"status":["confirmed","confirmed","confirmed","confirmed","confirmed","confirmed","confirmed","confirmed","confirmed","confirmed","confirmed","confirmed","confirmed"],"n":13,"cite":"Measured yields compiled in Y. Yamamura and H. Tawara, NIFS-DATA-23 (1995), Fig. 257 (He+ on W); original references are listed in that figure. Digitised from the scanned report (glyph centres, read independently twice; reading uncertainty about +-10 % in E and Y)."},{"ion":"Xe","target":"W","fig":266,"page":85,"short":"compiled data, Yamamura & Tawara (1995) Fig. 266","E":[59.44,68.61,79.38,89.86,99.41,100.5,132.4,151.9,152.3,209.5,253.4,314.1,406.2,513.6,611.5,617.2,1480.0,2013.0,3021.0,3062.0,4435.0,6040.0,8151.0,9550.0,9952.0,12160.0,19110.0,29630.0],"y":[0.001938,0.006205,0.01723,0.03515,0.05601,0.02979,0.124,0.1201,0.254,0.3558,0.5112,0.6309,0.8404,1.163,1.186,0.7106,0.6886,2.503,2.202,4.157,6.462,4.561,5.33,3.597,5.956,6.371,7.133,4.138],"status":["confirmed","single","confirmed","confirmed","confirmed","confirmed","confirmed","confirmed","confirmed","confirmed","confirmed","confirmed","confirmed","confirmed","confirmed","confirmed","confirmed","confirmed","confirmed","confirmed","confirmed","confirmed","confirmed","confirmed","confirmed","confirmed","confirmed","confirmed"],"n":28,"cite":"Measured yields compiled in Y. Yamamura and H. Tawara, NIFS-DATA-23 (1995), Fig. 266 (Xe+ on W); original references are listed in that figure. Digitised from the scanned report (glyph centres, read independently twice; reading uncertainty about +-10 % in E and Y)."}],"cite":"Y. Yamamura and H. Tawara, NIFS-DATA-23 (1995); At. Data Nucl. Data Tables 62, 149 (1996)"}
